Repository: dedx-erpa/dedx

dedx-erpa  
A package for ion beam stopping power calculations for plasma targets.
Contents:  
1. dief.py, for computing RPA dielectric functions, and stopping powers of  
   ions in a uniform electron gas. Used to tabulate the stopping numbers on  
   a grid of temperature and density grid.  
2. dedx.f, a fortran program to convolve the eRPA stopping powers and the  
   electron density distribution to generate stopping powers of any atomic  
   species.  
3. dedx.py, a driver to compute the electron density distribution in the  
   average atom model, and invoke dedx.f to generate the stopping powers.  
4. t##.dat, a set of tables for proton in uniform electron gas stopping powers  
   calculated with dief.py. used by dedx.py and dedx.f to compute stopping  
   powers for arbitrary electron density distributions.  
5. nuclear.py, nuclear_gk.py, the *nuclear / ion* stopping power (elastic  
   ion-ion at low T -> projectile-ion/target-ion Fokker-Planck drag at finite T;  
   Faussurier 2013). Combined with the eRPA electronic stopping above, this gives  
   a total stopping power from cold solids through warm/hot dense matter to fusion  
   plasmas. See the "Nuclear stopping power" section below and nuclear_model_notes.md.  
6. various utility and example scripts, plus validation drivers:  
   nuc_test.py, nuc_fac_compare.py, nuc_gap_fig.py (electronic+nuclear vs PSTAR),  
   nuc_ion_verify.py (ion stopping vs Fokker-Planck), alpha_dt_verify.py (alpha-DT).  
7. data/, proton in cold targets for Z=1-92 and select compounds. data  
   for each material is in the sub-directory named after its chemical symbol.  
   dedx.dat contains the dedx and range. dedx.pdf is a plot of the dedx vs E,  
   and range.pdf is a plot of range vs E. data/refs/ holds independent  
   reference data used for validation.  

Python dependencies: numpy, scipy>=1.14, matplotlib (see requirements.txt), plus  
pfac (the FAC Python interface, installed from source -- see below).  

Instructions for running dedx.py:  

1. Download and install FAC from https://github.com/flexible-atomic-code,  
   which is needed for computing electron density distributions with  
   average atom models. The latest version in the master branch is required.  
   Previous releases of FAC is not compatible with dedx-erpa.  

2. Modify Makefile and compile dedx.f using make  

3. python dedx.py --zp= --zt= ... some necessary options described below:  
--zp= projectile z, default 1  
--zt= target z  
--zc= for compound targets, a comma separated z for individual components.  
--wc= for compund targets, a comma separated weights of components by number.  
--fc= if zc & wc are not given, fc is the chemical formula of the compound.
      e.g., Al2O3 for aluminum oxide.  
--d=  target density in g/cc  
--t=  target temperature in eV  
--taa= min temperature used for running average atom model. default 0.5 eV.  
       run aa model with very low temperatures can cause convergence problems.  
       electron density distribution of 0.5 eV aa model is practically the same  
       as the room temperature case of 0.025 eV.  
--od= output directory  
--emin= minimum projectile energy in MeV, default 1e-3  
--emax= maximum projectile energy in MeV, default 100.0  
--mep= number of projectile energy points, default 100
--mout= if 1, also ouput radii-dependent contribution to dedx 
--frho= the file path for the density distribution function to be used in  
        dedx.f. normally, the density is to be computed with average atom  
	model. so no frho needs to be given. but if a density file already  
	exists, it can be used by specifying --aa=0  
--aa= run average atom mode.  
       2, generate electron density distribution by running aa model.  
       1, aa has been run before, just prepare the density distribution using  
          the data from the previous aa run.  
       0, the density distribution file is already present in the output dir.  
--mloss= the mode for computing the stopping power.  
       0, use the fitting formula from the RPA model of Wang et al.  
          PoP, vol. 5, no. 8, pp. 2977, 1998  
       1, use RPA stopping powers without corrections.  
       2, with local field correction (LCF)  
       3, without LFC, but with strong binary collision correction  
       4, with LFC and strong binary collision corrections.  
       11/12/13/14, same as 1/2/3/4, with the addition of Barkas term.  
       21/22/23/24, same as 1/2/3/4, with the addition of the Barkas and
       Bloch terms.  The Bloch (Z^4) term is the leading nonperturbative
       projectile-charge correction; it is regularized by a velocity cutoff
       so that it vanishes at the cold-matter stopping peaks (leaving the cold
       fits unchanged) and is active at the higher velocities of hot plasmas,
       and is capped so the stopping cannot go negative.  
       By default, the bound electron correction term is included.

File: data/iaea/SCSData/09Be/bezro2.txt
Impact Energy	Stopping cross section	label
MeV/nucleon	MeV cm\+(2)/mg	
0.09029	1.796	A
0.1175	2.099	A
0.1570	2.292	A
0.1925	2.461	A
0.2444	2.507	A
0.2902	2.627	A
0.3421	2.528	A
0.4045	2.586	A
0.4460	2.524	A
0.4792	2.462	A
0.5353	2.350	A
0.5976	2.385	A
0.6308	2.298	A
0.6911	2.259	A
0.7201	2.100	A
0.7679	2.196	A
0.7969	2.049	A
0.8634	2.058	A
0.9008	2.081	A
0.9423	1.885	A
0.9860	2.029	A
1.011	1.846	A
1.048	1.905	A
1.086	1.928	A
1.138	1.744	A
1.210	1.887	A
1.273	1.629	A
1.349	1.772	A
1.428	1.818	A
1.470	1.452	A
1.539	1.704	A
1.599	1.459	A
